Repository: Elliot-Wadge/MagnetizationFitting

# MagnetizationFitting

This repository looks to model magnetic moment distribution using a continuous approximation obeying:

$$\phi^{~\prime\prime} = \frac{\text{sin}\phi}{\delta^2}$$

where $\phi$(x) is the angle between the magnetic moment and the external magnetic field as a function of distance from the edge of the device 

$$\delta^2 = \frac{HM_s}{2A}$$

where $H$ is the external magnetic field,  $A$ is the exchange stiffness

with boundary conditions 

$$\phi^{~\prime}(0) = 0$$

$$-2A\phi^{~\prime}(d) - J_1\text{sin}(2\phi(d)) - J_2\text{sin}(4\phi(d))$$

where $J_1$ is the Bilinear interlayer exchange and $J_2$ is the Biquadratic interlayer exchange coupling, $\textcolor{orange}{\underline{\text{\small both are defined as positive}}}$, d is the distance to the interface.

In this work we solve this using a hand written shooting method for solving BVPs in order to get the desired stability and speed, this makes the function
compatible with scipy.optimize.curve_fit for ease of use

# Examples

see the notebook folder for templates on how to use these functions to fit magnetization data, as well as an example of the discrete method of solving
that utilizes minimization.

File: notebooks/J1-7-inplane-295K-N-avg-out.csv (part 1 of 2)
# ran on: 2022-07-28
# method = continuous (https://github.com/Elliot-Wadge/MagnetizationFitting)
# J1 = 2.6907 +/- 0.0037
# J2 = 1.6889 +/- 0.0038
# A = 3.0000 +/- 0.0361
# measured saturation field = 3.03 T
# fit saturation field = 2.95 T
# Ms = 1.38e+03 kA/m
# Mr = 1.25e-01 kA/m
# Mr/Ms = 9.09e-05
# theta_data = 180.0
# theta_model = 142.8
# theta = 161.4
# red chisq = 15.732 +/- 0.054
# 
# Field (T),Mag (Data) (kA/m),Mag (Model) (kA/m),Residuals(kA/m)
0.000000000000000000e+00,3.856474763673552464e-01,4.387840046049362730e-01,-5.313652823758102661e-02
1.000000000000000021e-02,4.897155754710322828e-01,4.655569762528116162e-01,2.415859921822066658e-02
2.000000000000000042e-02,5.203906443067314314e-01,4.888709454550684286e-01,3.151969885166300278e-02
2.999999999999999889e-02,5.380848061069982702e-01,5.097123090149283664e-01,2.837249709206990378e-02
4.000000000000000083e-02,5.522580029270662827e-01,5.286862080880899706e-01,2.357179483897631211e-02
5.000000000000000278e-02,5.668129911305291868e-01,5.461854312202789608e-01,2.062755991025022606e-02
5.999999999999999778e-02,5.800529201245203659e-01,5.624819812493007110e-01,1.757093887521965492e-02
7.000000000000000666e-02,5.890507226363441706e-01,5.777677536938010672e-01,1.128296894254310345e-02
8.000000000000000167e-02,6.025027579544436351e-01,5.921907613081767163e-01,1.031199664626691881e-02
8.999999999999999667e-02,6.112460328773373641e-01,6.058757343573765164e-01,5.370298519960847727e-03
1.000000000000000056e-01,6.202014141243393786e-01,6.189745625216033220e-01,1.226851602736056535e-03
1.100000000000000006e-01,6.317444925254636079e-01,6.314365902060420366e-01,3.079023194215713133e-04
1.199999999999999956e-01,6.422694605708676452e-01,6.433850346909323337e-01,-1.115574120064688479e-03
1.300000000000000044e-01,6.531337987348450058e-01,6.548697708400802453e-01,-1.735972105235239482e-03
1.400000000000000133e-01,6.602226443296933533e-01,6.659333821575023071e-01,-5.710737827808953782e-03
1.499999999999999944e-01,6.701112934027723123e-01,6.766122232141705828e-01,-6.500929811398270530e-03
1.600000000000000033e-01,6.818240568631831477e-01,6.869376228695529552e-01,-5.113566006369807404e-03
1.700000000000000122e-01,7.050329830902676287e-01,6.969368032684073455e-01,8.096179821860283177e-03
1.799999999999999933e-01,7.172972229933602950e-01,7.066335943520172247e-01,1.066362864134307031e-02
1.900000000000000022e-01,7.234103794973103518e-01,7.160489967072352080e-01,7.361382790075143845e-03
2.000000000000000111e-01,7.373290487284480665e-01,7.252016302190689157e-01,1.212741850937915089e-02
2.099999999999999922e-01,7.467934851533103435e-01,7.341080955477461423e-01,1.268538960556420125e-02
2.200000000000000011e-01,7.547307560445921659e-01,7.427832682209397630e-01,1.194748782365240292e-02
2.300000000000000100e-01,7.623710780821224553e-01,7.512405400431589886e-01,1.113053803896346672e-02
2.399999999999999911e-01,7.692053960880408381e-01,7.594920188852340992e-01,9.713377202806738886e-03
2.500000000000000000e-01,7.739610721176970465e-01,7.675486952774253080e-01,6.412376840271738487e-03
2.600000000000000089e-01,7.811347602421887526e-01,7.754205822901250045e-01,5.714177952063748123e-03
2.700000000000000178e-01,7.861025425959535795e-01,7.831168337434573079e-01,2.985708852496271604e-03
2.800000000000000266e-01,7.929368606018719623e-01,7.906458447020558999e-01,2.291015899816062351e-03
2.899999999999999800e-01,7.993045446947518728e-01,7.980153373866945010e-01,1.289207308057371826e-03
2.999999999999999889e-01,8.043995908429816266e-01,8.052324350017150412e-01,-8.328441587334145524e-04
3.099999999999999978e-01,8.095370582560330597e-01,8.123037254873614055e-01,-2.766667231328345800e-03
3.200000000000000067e-01,8.139957854319376240e-01,8.192353168236454763e-01,-5.239531391707852315e-03
3.300000000000000155e-01,8.242662258884115856e-01,8.260328852114370290e-01,-1.766659323025443484e-03
3.400000000000000244e-01,8.327125519575536705e-01,8.327017172178841076e-01,1.083473966956294277e-05
3.499999999999999778e-01,8.347532670386228482e-01,8.392467467829820560e-01,-4.493479744359207828e-03
3.599999999999999867e-01,8.418421126334713067e-01,8.456725878306010635e-01,-3.830475197129756815e-03
3.699999999999999956e-01,8.449433593350823557e-01,8.519930054822757448e-01,-7.049646147193389112e-03
3.800000000000000044e-01,8.531775790801159332e-01,8.581757413327678607e-01,-4.998162252651927595e-03
3.900000000000000133e-01,8.592907355840659900e-01,8.642535677893511403e-01,-4.962832205285150344e-03
4.000000000000000222e-01,8.633676713765754407e-01,8.702666845259769968e-01,-6.899013149401556078e-03
4.099999999999999756e-01,8.675718709635500403e-01,8.761564757195307029e-01,-8.584604755980662638e-03
4.199999999999999845e-01,8.742365039101817059e-01,8.819494528026871061e-01,-7.712948892505400167e-03
4.299999999999999933e-01,8.793315500584114597e-01,8.876486492731543443e-01,-8.317099214742884605e-03
4.400000000000000022e-01,8.859113404753999887e-01,8.932569300883296259e-01,-7.345589612929637191e-03
4.500000000000000111e-01,8.895216423548709672e-01,8.987770121045492999e-01,-9.255369749678332703e-03
4.600000000000000200e-01,8.898655068430730841e-01,9.042114748961743720e-01,-1.434596805310128786e-02
4.699999999999999734e-01,8.973785650861383356e-01,9.095627705728783763e-01,-1.218420548674004067e-02
4.799999999999999822e-01,9.020069773213298392e-01,9.148332327084761628e-01,-1.282625538714632363e-02
4.899999999999999911e-01,9.122774177778038007e-01,9.200250844774117143e-01,-7.747666699607913543e-03
5.000000000000000000e-01,9.168209874833516126e-01,9.251404460830152665e-01,-8.319458599663653864e-03
5.100000000000000089e-01,9.220432974260464043e-01,9.301813415512970584e-01,-8.138044125250654126e-03
5.200000000000000178e-01,9.270110797798112312e-01,9.351497049551700247e-01,-8.138625175358793484e-03
5.300000000000000266e-01,9.268034678253317393e-01,9.400473861262889086e-01,-1.324391830095716927e-02
5.400000000000000355e-01,9.300743995862293945e-01,9.448761559050615766e-01,-1.480175631883218212e-02
5.500000000000000444e-01,9.383934618609063305e-01,9.496377109736064970e-01,-1.124424911270016647e-02
5.600000000000000533e-01,9.414522872976958112e-01,9.543336783113884891e-01,-1.288139101369267792e-02
5.699999999999999512e-01,9.492622943945127068e-01,9.589656193088929026e-01,-9.703324914380195843e-03
5.799999999999999600e-01,9.545694468668507460e-01,9.635350335708504632e-01,-8.965586703999717244e-03
5.899999999999999689e-01,9.552951027384479765e-01,9.680433624371567181e-01,-1.274825969870874154e-02
5.999999999999999778e-01,9.603901488866777303e-01,9.724919922466651601e-01,-1.210184335998742977e-02
6.099999999999999867e-01,9.643398208847224762e-01,9.768822573664407427e-01,-1.254243648171826653e-02
6.199999999999999956e-01,9.705378199183157806e-01,9.812154430067443478e-01,-1.067762308842856722e-02
6.300000000000000044e-01,9.733845390309967538e-01,9.854927878399923902e-01,-1.210824880899563638e-02
6.400000000000000133e-01,9.792431679460165128e-01,9.897154864401257468e-01,-1.047231849410923399e-02
6.500000000000000222e-01,9.848472692721064181e-01,9.938846915572352447e-01,-9.037422285128826616e-03
6.600000000000000311e-01,9.897302090962277754e-01,9.980015162408437668e-01,-8.271307144615991369e-03
6.700000000000000400e-01,9.893953333472832457e-01,1.002067035823995145e+00,-1.267170247671189909e-02
6.800000000000000488e-01,9.950418559381948302e-01,1.006082289779165473e+00,-1.104043384097064262e-02
6.899999999999999467e-01,9.998399532326728290e-01,1.010048283455987184e+00,-1.020833022331435469e-02
6.999999999999999556e-01,1.001923089578563797e+00,1.013965989709878723e+00,-1.204290013131492643e-02
7.099999999999999645e-01,1.006000025371073248e+00,1.017836350429865533e+00,-1.183632505879228525e-02
7.199999999999999734e-01,1.012537394523239875e+00,1.021660277973130970e+00,-9.122883449891094898e-03
7.299999999999999822e-01,1.015172007311812674e+00,1.025438656513188329e+00,-1.026664920137565495e-02
7.399999999999999911e-01,1.018145990218958685e+00,1.029172343307974913e+00,-1.102635308901622757e-02
7.500000000000000000e-01,1.019677650122167822e+00,1.032862169893627113e+00,-1.318451977145929099e-02
7.600000000000000089e-01,1.025833227890939225e+00,1.036508943209218270e+00,-1.067571531827904430e-02
7.700000000000000178e-01,1.031097959098455918e+00,1.040113446657298990e+00,-9.015487558843071625e-03
7.800000000000000266e-01,1.036235426511507240e+00,1.043676441104693930e+00,-7.441014593186690007e-03
7.900000000000000355e-01,1.036748976058996297e+00,1.047198665827632658e+00,-1.044968976863636101e-02
8.000000000000000444e-01,1.037517053195415206e+00,1.050680839404983802e+00,-1.316378620956859535e-02
8.100000000000000533e-01,1.042060622900963018e+00,1.054123660563057285e+00,-1.206303766209426698e-02
8.199999999999999512e-01,1.046519350076867694e+00,1.057527808975169403e+00,-1.100845889830170954e-02
8.299999999999999600e-01,1.052802191640104468e+00,1.060893930770061333e+00,-8.091739129956865284e-03
8.399999999999999689e-01,1.055394383163855476e+00,1.064222678624632934e+00,-8.828295460777457748e-03
8.499999999999999778e-01,1.063204390260672261e+00,1.067514686061934892e+00,-4.310295801262631343e-03
8.599999999999999867e-01,1.061172663918861003e+00,1.070770552747348781e+00,-9.597888828487777246e-03
8.699999999999999956e-01,1.066607080185663969e+00,1.073990875265598000e+00,-7.383795079934030170e-03
8.800000000000000044e-01,1.067714527440656314e+00,1.077176243208297635e+00,-9.461715767641321051e-03
8.900000000000000133e-01,1.070179455169942173e+00,1.080327222044440649e+00,-1.014776687449847614e-02
9.000000000000000222e-01,1.073238280606731543e+00,1.083444363270008592e+00,-1.020608266327704960e-02
9.100000000000000311e-01,1.080624075055331978e+00,1.086528204890550020e+00,-5.904129835218041578e-03
9.200000000000000400e-01,1.083173845314261197e+00,1.089579271921412351e+00,-6.405426607151154528e-03
9.300000000000000488e-01,1.086275092015872357e+00,1.092598076856116318e+00,-6.322984840243961457e-03
9.399999999999999467e-01,1.088018858243189779e+00,1.095585120084846764e+00,-7.566261841656984899e-03
9.499999999999999556e-01,1.090186837118723995e+00,1.098540890308600693e+00,-8.354053189876697871e-03
9.599999999999999645e-01,1.097360525243215701e+00,1.101465864915675663e+00,-4.105339672459962230e-03
9.699999999999999734e-01,1.096389330521946093e+00,1.104360510385096861e+00,-7.971179863150767986e-03
9.799999999999999822e-01,1.099193628369805387e+00,1.107225282654276555e+00,-8.031654284471168026e-03
9.899999999999999911e-01,1.105858261316437385e+00,1.110060627449756865e+00,-4.202366133319479502e-03
1.000000000000000000e+00,1.107220236160359583e+00,1.112866980618970825e+00,-5.646744458611241413e-03
1.010000000000000009e+00,1.112484967367876054e+00,1.115644768439317147e+00,-3.159801071441092901e-03
1.020000000000000018e+00,1.114483261184123553e+00,1.118394407911844857e+00,-3.911146727721304117e-03
1.030000000000000027e+00,1.116863346383766276e+00,1.121116307084838004e+00,-4.252960701071728522e-03
1.040000000000000036e+00,1.118310163757331832e+00,1.123810865313999763e+00,-5.500701556667930703e-03
1.050000000000000044e+00,1.119756981130897833e+00,1.126478473526827839e+00,-6.721492395930006580e-03
1.060000000000000053e+00,1.126718562931281031e+00,1.129119514477825215e+00,-2.400951546544183302e-03
1.070000000000000062e+00,1.126129159593406870e+00,1.131734362989154752e+00,-5.605203395747881956e-03
1.080000000000000071e+00,1.128806193646801015e+00,1.134323386175317472e+00,-5.517192528516456917e-03
1.090000000000000080e+00,1.130804487463048513e+00,1.136886943699963348e+00,-6.082456236914834946e-03
1.100000000000000089e+00,1.134372368077698034e+00,1.139425387978594939e+00,-5.053019900896904559e-03
1.110000000000000098e+00,1.140655209640934586e+00,1.141939064384808411e+00,-1.283854743873824589e-03
1.120000000000000107e+00,1.143459507488794102e+00,1.144428311450739200e+00,-9.688039619450972140e-04
1.129999999999999893e+00,1.141427781146982401e+00,1.146893461059871777e+00,-5.465679912889376268e-03
1.139999999999999902e+00,1.142959441050191538e+00,1.149334838626275390e+00,-6.375397576083852158e-03
1.149999999999999911e+00,1.151872401032371984e+00,1.151752763271093993e+00,1.196377612779908617e-04
1.159999999999999920e+00,1.151367840224140737e+00,1.154147548016969171e+00,-2.779707792828434165e-03
1.169999999999999929e+00,1.154808457044325332e+00,1.156519499940310780e+00,-1.711042895985448453e-03
1.179999999999999938e+00,1.159606554338803441e+00,1.158868920330370589e+00,7.376340084328525393e-04
1.189999999999999947e+00,1.162877486099701096e+00,1.161196104843168930e+00,1.681381256532166191e-03
1.199999999999999956e+00,1.162881980469330001e+00,1.163501343649934849e+00,-6.193631806048482957e-04
1.209999999999999964e+00,1.165601435787545936e+00,1.165784921580287348e+00,-1.834857927414113021e-04
1.219999999999999973e+00,1.168023942252010228e+00,1.168047118250617578e+00,-2.317599860734986805e-05
1.229999999999999982e+00,1.168282964210569208e+00,1.170288208209156355e+00,-2.005243998587147303e-03
1.239999999999999991e+00,1.168881356287701401e+00,1.172508461070991270e+00,-3.627104783289869516e-03
1.250000000000000000e+00,1.177242839827200127e+00,1.174708141634486891e+00,2.534698192713236153e-03
1.260000000000000009e+00,1.176271645105930519e+00,1.176887510001525694e+00,-6.158648955951750992e-04
1.270000000000000018e+00,1.174791395206800981e+00,1.179046821693732872e+00,-4.255426486931890295e-03
1.280000000000000027e+00,1.177595693054660053e+00,1.181186327764847110e+00,-3.590634710187057266e-03
1.290000000000000036e+00,1.183242215645571749e+00,1.183306274909402100e+00,-6.405926383035165372e-05
1.300000000000000044e+00,1.186725253730577911e+00,1.185406905567498281e+00,1.318348163079630098e-03
1.310000000000000053e+00,1.187959964780035182e+00,1.187488458017589954e+00,4.715067624452284889e-04
1.320000000000000062e+00,1.191188475276111269e+00,1.189551166489809741e+00,1.637308786301527874e-03
1.330000000000000071e+00,1.195180568538977361e+00,1.191595261260148808e+00,3.585307278828553379e-03
1.340000000000000080e+00,1.195694118086466640e+00,1.193620968738551502e+00,2.073149347915137497e-03
1.350000000000000089e+00,1.197183356724853986e+00,1.195628511558403551e+00,1.554845166450435912e-03
1.360000000000000098e+00,1.200072497102356861e+00,1.197618108663270231e+00,2.454388439086629958e-03
1.370000000000000107e+00,1.199652778823768751e+00,1.199589975390962460e+00,6.280343280629097080e-05
1.379999999999999893e+00,1.201226859991799456e+00,1.201544323555057581e+00,-3.174635632581246369e-04
1.389999999999999902e+00,1.205728008432525922e+00,1.203481361523952353e+00,2.246646908573568524e-03
1.399999999999999911e+00,1.208744412604493501e+00,1.205401294297564041e+00,3.343118306929460104e-03
1.409999999999999920e+00,1.207221741440542173e+00,1.207304323576475769e+00,-8.258213593359542415e-05
1.419999999999999929e+00,1.209389720316076389e+00,1.209190647839009980e+00,1.990724770664087373e-04
1.429999999999999938e+00,1.213763604962337705e+00,1.211060462417595351e+00,2.703142544742354048e-03
1.439999999999999947e+00,1.216780009134305507e+00,1.212913959561059407e+00,3.866049573246099769e-03
1.449999999999999956e+00,1.219414621922878306e+00,1.214751328500772498e+00,4.663293422105807551e-03
1.459999999999999964e+00,1.220182699059297216e+00,1.216572755514897075e+00,3.609943544400140425e-03
1.469999999999999973e+00,1.222223414140366504e+00,1.218378423990833737e+00,3.844990149532767632e-03
1.479999999999999982e+00,1.224518656810365647e+00,1.220168514485911793e+00,4.350142324453853959e-03
1.489999999999999991e+00,1.225710946595001127e+00,1.221943204786385628e+00,3.767741808615499011e-03
1.500000000000000000e+00,1.226309338672133764e+00,1.223702669964814138e+00,2.606668707319625966e-03
1.510000000000000009e+00,1.231319542290719937e+00,1.225447082435859869e+00,5.872459854860068162e-03
1.520000000000000018e+00,1.233020887253216014e+00,1.227176612010571155e+00,5.844275242644858537e-03
1.530000000000000027e+00,1.232601168974627903e+00,1.228891425946563087e+00,3.709743028064815817e-03
1.540000000000000036e+00,1.234981254174270626e+00,1.230591688999569833e+00,4.389565174700793548e-03
1.550000000000000044e+00,1.236809862931231629e+00,1.232277563481108063e+00,4.532299450123566942e-03
1.560000000000000053e+00,1.238086995245510691e+00,1.233949209302213523e+00,4.137785943297167535e-03
1.570000000000000062e+00,1.240679186769261477e+00,1.235606784020748528e+00,5.072402748512949699e-03
1.580000000000000071e+00,1.244459173708019506e+00,1.237250442887607660e+00,7.208730820411846096e-03
1.590000000000000080e+00,1.242809238749603029e+00,1.238880338891743982e+00,3.928899857859047273e-03
1.600000000000000089e+00,1.246758910747647553e+00,1.240496622804032389e+00,6.262287943615163499e-03
1.610000000000000098e+00,1.246593720057989962e+00,1.242099443220023414e+00,4.494276837966548754e-03
1.620000000000000107e+00,1.247786009842625665e+00,1.243688946601611889e+00,4.097063241013776391e-03
1.629999999999999893e+00,1.252244737018530341e+00,1.245265277317671559e+00,6.979459700858781090e-03
1.639999999999999902e+00,1.250637223324935432e+00,1.246828577683669836e+00,3.808645641265595572e-03
1.649999999999999911e+00,1.254714159117445105e+00,1.248378988000306444e+00,6.335171117138660435e-03
1.659999999999999920e+00,1.254209598309213858e+00,1.249916646591206604e+00,4.292951718007254058e-03
1.669999999999999929e+00,1.254935254180811199e+00,1.251441689839694504e+00,3.493564341116695005e-03
1.679999999999999938e+00,1.255491224993121824e+00,1.252954252222619580e+00,2.536972770502243790e-03
1.689999999999999947e+00,1.258168259046515969e+00,1.254454466346449859e+00,3.713792700066109731e-03
1.699999999999999956e+00,1.260760450570267199e+00,1.255942462985599084e+00,4.817987584668115275e-03
1.709999999999999964e+00,1.261189157588112897e+00,1.257418371112693167e+00,3.770786475419729555e-03
1.719999999999999973e+00,1.260472490455773142e+00,1.258882317931130812e+00,1.590172524642330387e-03
1.729999999999999982e+00,1.265143323955786103e+00,1.260334428906917825e+00,4.808895048868278010e-03
1.739999999999999991e+00,1.263620652791834997e+00,1.261774827799762022e+00,1.845824992072975235e-03
1.750000000000000000e+00,1.269139911588281322e+00,1.263203636693452703e+00,5.936274894828619253e-03
1.760000000000000009e+00,1.271732103112032330e+00,1.264620976025550458e+00,7.111127086481872084e-03
1.770000000000000018e+00,1.269021636533073982e+00,1.266026964616395745e+00,2.994671916678237622e-03
1.780000000000000027e+00,1.276407430981674196e+00,1.267421719697468863e+00,8.985711284205333271e-03
1.790000000000000036e+00,1.274842338552901078e+00,1.268805356939115114e+00,6.036981613785963319e-03
1.800000000000000044e+00,1.278198112843442313e+00,1.270177990477650010e+00,8.020122365792303754e-03
1.810000000000000053e+00,1.279899457805937946e+00,1.271539732941876055e+00,8.359724864061890415e-03
1.820000000000000062e+00,1.278079837788234974e+00,1.272890695479006462e+00,5.189142309228511607e-03
1.830000000000000071e+00,1.280035710339660682e+00,1.274230987780037294e+00,5.804722559623387568e-03
1.840000000000000080e+00,1.281609791507691609e+00,1.275560718104563174e+00,6.049073403128435444e-03
1.850000000000000089e+00,1.283947455442512542e+00,1.276879993305069405e+00,7.067462137443136783e-03
1.860000000000000098e+00,1.287091123408945492e+00,1.278188918850700739e+00,8.902204558244752874e-03
1.870000000000000107e+00,1.282641384972298404e+00,1.279487598850383989e+00,3.153786121914414764e-03
1.879999999999999893e+00,1.286675899499986286e+00,1.280776136073952243e+00,5.899763426034043690e-03
1.889999999999999902e+00,1.283626062802454726e+00,1.282054631977729064e+00,1.571430824725661424e-03
1.899999999999999911e+00,1.288212053772824328e+00,1.283323186725549014e+00,4.888867047275313737e-03
1.909999999999999920e+00,1.289107394703708387e+00,1.284581899209538358e+00,4.525495494170028721e-03
1.919999999999999929e+00,1.289111889073337291e+00,1.285830867071094952e+00,3.281022002242339752e-03
1.929999999999999938e+00,1.295352309371752275e+00,1.287070186721440024e+00,8.282122650312251366e-03
1.939999999999999947e+00,1.292005523820468849e+00,1.288299953361769834e+00,3.705570458699014580e-03
1.949999999999999956e+00,1.293834132577429630e+00,1.289520261003006762e+00,4.313871574422867283e-03
1.959999999999999964e+00,1.294093154535988610e+00,1.290731202485168927e+00,3.361952050819683180e-03
1.969999999999999973e+00,1.296133869617057899e+00,1.291932869496366099e+00,4.201000120691800177e-03
1.979999999999999982e+00,1.298089742168483829e+00,1.293125352591440569e+00,4.964389577043260005e-03
1.989999999999999991e+00,1.299324453217941100e+00,1.294308741210244307e+00,5.015712007696793151e-03
2.000000000000000000e+00,1.301450010828653525e+00,1.295483123695597483e+00,5.966887133056042458e-03
2.009999999999999787e+00,1.302175666700250867e+00,1.296648587310901268e+00,5.527079389349598415e-03
2.020000000000000018e+00,1.301077208184516332e+00,1.297805218257445992e+00,3.271989927070340087e-03
2.029999999999999805e+00,1.305790462949351083e+00,1.298953101691404433e+00,6.837361257946650284e-03
2.040000000000000036e+00,1.308085705619350447e+00,1.300092321740536461e+00,7.993383878813986598e-03
2.049999999999999822e+00,1.304611656273602094e+00,1.301222961520602350e+00,3.388694752999743542e-03
2.060000000000000053e+00,1.306906898943601014e+00,1.302345103151506089e+00,4.561795792094924806e-03
2.069999999999999840e+00,1.308184031257880298e+00,1.303458827773171347e+00,4.725203484708950796e-03
2.080000000000000071e+00,1.313279077406110051e+00,1.304564215561168306e+00,8.714861844941745872e-03
2.089999999999999858e+00,1.314938001103784115e+00,1.305661345742094026e+00,9.276655361690089308e-03
2.100000000000000089e+00,1.310827632785710684e+00,1.306750296608719886e+00,4.077336176990797867e-03
2.109999999999999876e+00,1.311977501305524818e+00,1.307831145534924744e+00,4.146355770600074209e-03
2.120000000000000107e+00,1.314230322710702392e+00,1.308903968990416278e+00,5.326353720286114424e-03
2.129999999999999893e+00,1.316525565380701535e+00,1.309968842555248258e+00,6.556722825453276116e-03
2.140000000000000124e+00,1.316148268366935437e+00,1.311025840934166853e+00,5.122427432768583699e-03
2.149999999999999911e+00,1.316322447795851058e+00,1.312075037970768410e+00,4.247409825082648638e-03
2.160000000000000142e+00,1.319169166908532143e+00,1.313116506661507144e+00,6.052660247024999052e-03
2.169999999999999929e+00,1.319088818748517689e+00,1.314150319169556713e+00,4.938499578960975356e-03
2.180000000000000160e+00,1.321511325212981758e+00,1.315176546838534133e+00,6.334778374447624927e-03
2.189999999999999947e+00,1.320540130491712150e+00,1.316195260206109108e+00,4.344870285603041893e-03
2.200000000000000178e+00,1.321435471422596208e+00,1.317183817047363981e+00,4.251654375232227778e-03
2.209999999999999964e+00,1.323561029033308856e+00,1.318188939148562167e+00,5.372089884746689137e-03
2.220000000000000195e+00,1.325516901584734786e+00,1.319185668851913684e+00,6.331232732821101550e-03
2.229999999999999982e+00,1.327048561487943923e+00,1.320175211940825877e+00,6.873349547118046132e-03
2.240000000000000213e+00,1.325568311588814163e+00,1.321157580498504069e+00,4.410731090310093805e-03
2.250000000000000000e+00,1.326124282401124788e+00,1.322132843251353718e+00,3.991439149771069950e-03
2.259999999999999787e+00,1.324983402620568462e+00,1.323101065385520858e+00,1.882337235047604196e-03
2.270000000000000018e+00,1.329314866002008211e+00,1.324062311533848346e+00,5.252554468159864598e-03
2.279999999999999805e+00,1.328937568988241891e+00,1.325016645638523061e+00,3.920923349718830053e-03
2.290000000000000036e+00,1.329705646124661023e+00,1.325964130972643096e+00,3.741515152017926837e-03
2.299999999999999822e+00,1.331873625000195238e+00,1.326904830153652570e+00,4.968794846542667898e-03
2.310000000000000053e+00,1.330690323954817122e+00,1.327838805157419033e+00,2.851518797398089333e-03
2.319999999999999840e+00,1.329931235557656022e+00,1.328766117332522034e+00,1.165118225133987551e-03
2.330000000000000071e+00,1.336468604709822428e+00,1.329686827414841233e+00,6.781777294981194970e-03
2.339999999999999858e+00,1.336176150225699910e+00,1.330600995542474907e+00,5.575154683225003183e-03
2.350000000000000089e+00,1.335756431947111800e+00,1.331508681271112549e+00,4.247750675999251158e-03
2.359999999999999876e+00,1.335718505051918914e+00,1.332409943589836665e+00,3.308561462082248994e-03
2.370000000000000107e+00,1.336613845982802973e+00,1.333304840937485025e+00,3.309005045317947591e-03
2.379999999999999893e+00,1.339036352447267486e+00,1.334193431219664827e+00,4.842921227602658973e-03
2.390000000000000124e+00,1.338913583022431242e+00,1.335075771826484736e+00,3.837811195946505549e-03
2.399999999999999911e+00,1.339766502688493732e+00,1.335951888672347376e+00,3.814614016146355979e-03
2.410000000000000142e+00,1.343037434449391387e+00,1.336821181504493028e+00,6.216252944898359445e-03
2.419999999999999929e+00,1.339733070162929751e+00,1.337684360109361537e+00,2.048710053568214562e-03
2.430000000000000160e+00,1.343937269749904129e+00,1.338541482922535941e+00,5.395786827368187488e-03
2.439999999999999947e+00,1.344662925621501692e+00,1.339392603036970941e+00,5.270322584530751087e-03
2.450000000000000178e+00,1.345727951611672246e+00,1.340237772856964105e+00,5.490178754708141540e-03
2.459999999999999964e+00,1.344629493095937711e+00,1.341077044223734749e+00,3.552448872202962349e-03
2.470000000000000195e+00,1.343021979402343025e+00,1.341910468423168634e+00,1.111510979174390457e-03
2.479999999999999982e+00,1.344426375511087013e+00,1.342738096193616837e+00,1.688279317470176011e-03
2.490000000000000213e+00,1.351769748694865436e+00,1.343559977733633559e+00,8.209770961231876996e-03
2.500000000000000000e+00,1.346810955080358418e+00,1.344376162709661759e+00,2.434792370696658992e-03
2.509999999999999787e+00,1.346985134509274040e+00,1.345186700263701240e+00,1.798434245572799739e-03
2.520000000000000018e+00,1.349110692119986465e+00,1.345991639020948760e+00,3.119053099037705223e-03
2.529999999999999805e+00,1.351914989967845981e+00,1.346791027097443250e+00,5.123962870402731795e-03
2.540000000000000036e+00,1.350010527420499651e+00,1.347584912107753885e+00,2.425615312745765806e-03
2.549999999999999822e+00,1.351075553410670205e+00,1.348373341172716788e+00,2.702212237953416363e-03
2.560000000000000053e+00,1.350995205250655973e+00,1.349156360927264098e+00,1.838844323391874980e-03
2.569999999999999840e+00,1.353120762861368398e+00,1.349934017528396479e+00,3.186745332971918643e-03
2.580000000000000071e+00,1.352743465847602078e+00,1.350706356663693430e+00,2.037109183908647481e-03
2.589999999999999858e+00,1.352705538952409414e+00,1.351473423559492515e+00,1.232115392916899310e-03
2.600000000000000089e+00,1.355043202887230347e+00,1.352235262989166742e+00,2.807939898063605000e-03
2.609999999999999876e+00,1.356065807612579333e+00,1.352991919282636291e+00,3.073888329943041953e-03
2.620000000000000107e+00,1.356409672100781671e+00,1.353743436336089401e+00,2.666235764692270749e-03
2.629999999999999893e+00,1.353614362992180187e+00,1.354489857622408699e+00,-8.754946302285127047e-04
2.640000000000000124e+00,1.359515413172021958e+00,1.355231226202507910e+00,4.284186969514047760e-03
2.649999999999999911e+00,1.357823056948783691e+00,1.355967584737830078e+00,1.855472210953612588e-03
2.660000000000000142e+00,1.360669776061464553e+00,1.356698975504338822e+00,3.970800557125730990e-03
2.669999999999999929e+00,1.356220037624817687e+00,1.357425440408436046e+00,-1.205402783618358953e-03
2.680000000000000160e+00,1.359575811915358923e+00,1.358147021005362998e+00,1.428790909995925063e-03
2.689999999999999947e+00,1.360004518933204620e+00,1.358863758520848508e+00,1.140760412356112141e-03
2.700000000000000178e+00,1.362130076543917045e+00,1.359575693876986069e+00,2.554382666930976598e-03
2.709999999999999964e+00,1.361116460557825647e+00,1.360282867723713762e+00,8.335928341118847840e-04
2.720000000000000195e+00,1.363199596903716726e+00,1.360985320477731575e+00,2.214276425985151064e-03
2.729999999999999982e+00,1.362822299889950184e+00,1.361683092371402282e+00,1.139207518547902254e-03
2.740000000000000213e+00,1.364905436235841485e+00,1.362376223515201268e+00,2.529212720640217071e-03
2.750000000000000000e+00,1.364146347838680162e+00,1.363064753978733279e+00,1.081593859946883285e-03
2.759999999999999787e+00,1.365423480152959224e+00,1.363748723898978721e+00,1.674756253980502763e-03
2.770000000000000018e+00,1.364664391755797901e+00,1.364428173625849894e+00,2.362181299480070606e-04
2.779999999999999805e+00,1.365517311421860391e+00,1.365103143908742656e+00,4.141675131177358082e-04
2.790000000000000036e+00,1.363740112668978766e+00,1.365773676170037199e+00,-2.033563501058432976e-03
2.799999999999999822e+00,1.367986733520775156e+00,1.366439812885653859e+00,1.546920635121296073e-03
2.810000000000000053e+00,1.366039849708607035e+00,1.367101598131115203e+00,-1.061748422508168588e-03
2.819999999999999840e+00,1.367062454433956020e+00,1.367759078381883375e+00,-6.966239479273550472e-04
2.830000000000000071e+00,1.368297165483413513e+00,1.368412303714225065e+00,-1.151382308115511677e-04
2.839999999999999858e+00,1.370253038034839221e+00,1.369061329657889070e+00,1.191708376950151305e-03
2.850000000000000089e+00,1.367372886396594378e+00,1.369698448712221905e+00,-2.325562315627527354e-03
2.859999999999999876e+00,1.366995589382828280e+00,1.370339859849952546e+00,-3.344270467124266233e-03
2.870000000000000107e+00,1.366745556163527109e+00,1.370976243423804419e+00,-4.230687260277310457e-03
2.879999999999999893e+00,1.367131841916551016e+00,1.371607410556866302e+00,-4.475568640315286117e-03
2.890000000000000124e+00,1.368366552966008509e+00,1.372234142345633012e+00,-3.867589379624503110e-03
2.899999999999999911e+00,1.368710417454210626e+00,1.372861686543202397e+00,-4.151269088991771383e-03
2.910000000000000142e+00,1.370793553800101483e+00,1.373479777014780634e+00,-2.686223214679150928e-03
2.919999999999999929e+00,1.372028264849558976e+00,1.374095096869204058e+00,-2.066832019645081786e-03
2.930000000000000160e+00,1.367027049970230390e+00,1.374705962494117362e+00,-7.678912523886971542e-03
2.939999999999999947e+00,1.372800836355606791e+00,1.375310705557976299e+00,-2.509869202369507946e-03
2.950000000000000178e+00,1.372593224401127410e+00,1.375834911038144037e+00,-3.241686637016627515e-03
2.959999999999999964e+00,1.372258348652182880e+00,1.375834911038144037e+00,-3.576562385961157275e-03
2.970000000000000195e+00,1.370184201045549610e+00,1.375834911038144037e+00,-5.650709992594427078e-03
2.979999999999999982e+00,1.369637218972496795e+00,1.375834911038144037e+00,-6.197692065647242288e-03
2.990000000000000213e+00,1.373077835792681389e+00,1.375834911038144037e+00,-2.757075245462647928e-03
3.000000000000000000e+00,1.372191483601054918e+00,1.375834911038144037e+00,-3.643427437089119536e-03
3.009999999999999787e+00,1.374401883741411146e+00,1.375834911038144037e+00,-1.433027296732891642e-03
3.020000000000000018e+00,1.372158051075491159e+00,1.375834911038144037e+00,-3.676859962652878622e-03
3.029999999999999805e+00,1.375386561571567023e+00,1.375834911038144037e+00,-4.483494665770137999e-04
3.040000000000000036e+00,1.375645583530126226e+00,1.375834911038144037e+00,-1.893275080178113967e-04
3.049999999999999822e+00,1.376074290547971701e+00,1.375834911038144037e+00,2.393795098276640942e-04
3.060000000000000053e+00,1.375527308474918664e+00,1.375834911038144037e+00,-3.076025632253731601e-04
3.069999999999999840e+00,1.373325897073820689e+00,1.375834911038144037e+00,-2.509013964323347778e-03
3.080000000000000071e+00,1.376681671364361703e+00,1.375834911038144037e+00,8.467603262176659484e-04
3.089999999999999858e+00,1.375752897907913663e+00,1.375834911038144037e+00,-8.201313023037393179e-05
3.100000000000000089e+00,1.374145384214319199e+00,1.375834911038144037e+00,-1.689526823824838431e-03
3.109999999999999876e+00,1.375592201587884977e+00,1.375834911038144037e+00,-2.427094502590598779e-04
3.120000000000000107e+00,1.371142463151238111e+00,1.375834911038144037e+00,-4.692447886905926069e-03
3.129999999999999893e+00,1.376492036888397941e+00,1.375834911038144037e+00,6.571258502539034652e-04
3.140000000000000124e+00,1.376114739874631621e+00,1.375834911038144037e+00,2.798288364875833878e-04
3.149999999999999911e+00,1.377179765864802397e+00,1.375834911038144037e+00,1.344854826658359315e-03
3.160000000000000142e+00,1.370990755570467012e+00,1.375834911038144037e+00,-4.844155467677024873e-03
3.169999999999999929e+00,1.374855585038868178e+00,1.375834911038144037e+00,-9.793259992758596155e-04
3.180000000000000160e+00,1.374732815614031933e+00,1.375834911038144037e+00,-1.102095424112103927e-03
3.189999999999999947e+00,1.373464672039010681e+00,1.375834911038144037e+00,-2.370238999133356117e-03
3.200000000000000178e+00,1.375293280795971240e+00,1.375834911038144037e+00,-5.416302421727969829e-04
3.209999999999999964e+00,1.377673365995614185e+00,1.375834911038144037e+00,1.838454957470148088e-03
3.220000000000000195e+00,1.373223627558967097e+00,1.375834911038144037e+00,-2.611283479176940148e-03
3.229999999999999982e+00,1.376536980584686320e+00,1.375834911038144037e+00,7.020695465422832626e-04
3.240000000000000213e+00,1.378789801989864339e+00,1.375834911038144037e+00,2.954890951720301473e-03
3.250000000000000000e+00,1.377521658414842642e+00,1.375834911038144037e+00,1.686747376698605194e-03
3.259999999999999787e+00,1.380919853970205669e+00,1.375834911038144037e+00,5.084942932061631282e-03
3.270000000000000018e+00,1.377403383359635303e+00,1.375834911038144037e+00,1.568472321491265475e-03
3.279999999999999805e+00,1.377365456464442861e+00,1.375834911038144037e+00,1.530545426298823841e-03
3.290000000000000036e+00,1.372746032968509056e+00,1.375834911038144037e+00,-3.088878069634981571e-03
3.299999999999999822e+00,1.374701905519934986e+00,1.375834911038144037e+00,-1.133005518209051488e-03
3.310000000000000053e+00,1.372882285502232014e+00,1.375834911038144037e+00,-2.952625535912023480e-03
3.319999999999999840e+00,1.377256170148493331e+00,1.375834911038144037e+00,1.421259110349293309e-03
3.330000000000000071e+00,1.374715388628821922e+00,1.375834911038144037e+00,-1.119522409322115664e-03
3.339999999999999858e+00,1.376247048532031059e+00,1.375834911038144037e+00,4.121374938870214777e-04
3.350000000000000089e+00,1.376421227960946680e+00,1.375834911038144037e+00,5.863169228026432478e-04
3.359999999999999876e+00,1.374516765413599906e+00,1.375834911038144037e+00,-1.318145624544131422e-03
3.370000000000000107e+00,1.373078936779292158e+00,1.375834911038144037e+00,-2.755974258851878744e-03
3.379999999999999893e+00,1.374398490358392788e+00,1.375834911038144037e+00,-1.436420679751249097e-03
3.390000000000000124e+00,1.373893929550161319e+00,1.375834911038144037e+00,-1.940981487982718079e-03
3.399999999999999911e+00,1.377207282575881209e+00,1.375834911038144037e+00,1.372371537737171465e-03
3.410000000000000142e+00,1.378145044771586614e+00,1.375834911038144037e+00,2.310133733442576442e-03
3.419999999999999929e+00,1.378022275346750591e+00,1.375834911038144037e+00,2.187364308606554175e-03
3.430000000000000160e+00,1.375863285210474185e+00,1.375834911038144037e+00,2.837417233014782880e-05
3.439999999999999947e+00,1.375570830726351224e+00,1.375834911038144037e+00,-2.640803117928136601e-04
3.450000000000000178e+00,1.378417549839032308e+00,1.375834911038144037e+00,2.582638800888270580e-03
3.459999999999999964e+00,1.374095075196850591e+00,1.375834911038144037e+00,-1.739835841293446705e-03
3.470000000000000195e+00,1.377875062135608175e+00,1.375834911038144037e+00,2.040151097464137919e-03
3.479999999999999982e+00,1.374528276584324749e+00,1.375834911038144037e+00,-1.306634453819288666e-03
3.490000000000000213e+00,1.378987003760229646e+00,1.375834911038144037e+00,3.152092722085608756e-03
3.500000000000000000e+00,1.376191694651627939e+00,1.375834911038144037e+00,3.567836134839019735e-04
3.509999999999999787e+00,1.377426405701085654e+00,1.375834911038144037e+00,1.591494662941617122e-03
3.520000000000000018e+00,1.378194482837504120e+00,1.375834911038144037e+00,2.359571799360082878e-03
3.529999999999999805e+00,1.374762854756577557e+00,1.375834911038144037e+00,-1.072056281566480251e-03
3.540000000000000036e+00,1.375233983039245045e+00,1.375834911038144037e+00,-6.009279988989923993e-04
3.549999999999999822e+00,1.376765642942453960e+00,1.375834911038144037e+00,9.307319043099226974e-04
3.560000000000000053e+00,1.374988444189572556e+00,1.375834911038144037e+00,-8.464668485714810231e-04
3.569999999999999840e+00,1.377750320772610282e+00,1.375834911038144037e+00,1.915409734466244629e-03
3.580000000000000071e+00,1.374276271426861928e+00,1.375834911038144037e+00,-1.558639611282108817e-03
3.589999999999999858e+00,1.374874663503994343e+00,1.375834911038144037e+00,-9.602475341496941041e-04
3.600000000000000089e+00,1.373861047517902945e+00,1.375834911038144037e+00,-1.973863520241092573e-03
3.609999999999999876e+00,1.377725876986303888e+00,1.375834911038144037e+00,1.890965948159850640e-03
3.620000000000000107e+00,1.378918166770939813e+00,1.375834911038144037e+00,3.083255732795775472e-03
3.629999999999999893e+00,1.375656223749299967e+00,1.375834911038144037e+00,-1.786872888440704799e-04
3.640000000000000124e+00,1.374557765233565210e+00,1.375834911038144037e+00,-1.277145804578827537e-03
3.649999999999999911e+00,1.376810586638742784e+00,1.375834911038144037e+00,9.756756005987465841e-04
3.660000000000000142e+00,1.377196872391766913e+00,1.375834911038144037e+00,1.361961353622875848e-03
3.669999999999999929e+00,1.376310520200140441e+00,1.375834911038144037e+00,4.756091619964042394e-04
3.680000000000000160e+00,1.378817869194248091e+00,1.375834911038144037e+00,2.982958156104054126e-03
3.689999999999999947e+00,1.378270887121195276e+00,1.375834911038144037e+00,2.435976083051238916e-03
3.700000000000000178e+00,1.376833058486887085e+00,1.375834911038144037e+00,9.981474487430475051e-04
3.709999999999999964e+00,1.375522493647044042e+00,1.375834911038144037e+00,-3.124173910999950010e-04
3.720000000000000195e+00,1.375908779400067949e+00,1.375834911038144037e+00,7.386836192391221800e-05
3.729999999999999982e+00,1.376040537564162003e+00,1.375834911038144037e+00,2.056265260179657162e-04
3.740000000000000213e+00,1.379226626795416522e+00,1.375834911038144037e+00,3.391715757272484311e-03
3.750000000000000000e+00,1.377110057923961683e+00,1.375834911038144037e+00,1.275146885817646236e-03
3.759999999999999787e+00,1.378217505178954250e+00,1.375834911038144037e+00,2.382594140810212480e-03
3.770000000000000018e+00,1.377076625398397702e+00,1.375834911038144037e+00,1.241714360253665106e-03
3.779999999999999805e+00,1.375935745617841155e+00,1.375834911038144037e+00,1.008345796971177322e-04
3.790000000000000036e+00,1.376618980224617150e+00,1.375834911038144037e+00,7.840691864731130778e-04
3.799999999999999822e+00,1.375605364238525530e+00,1.375834911038144037e+00,-2.295467996185074355e-04
3.810000000000000053e+00,1.377518815525129892e+00,1.375834911038144037e+00,1.683904486985854376e-03
3.819999999999999840e+00,1.377183939776185140e+00,1.375834911038144037e+00,1.349028738041102571e-03
3.830000000000000071e+00,1.377315697940279415e+00,1.375834911038144037e+00,1.480786902135378114e-03
3.839999999999999858e+00,1.379017042902775048e+00,1.375834911038144037e+00,3.182131864631010387e-03
3.850000000000000089e+00,1.375924784940421919e+00,1.375834911038144037e+00,8.987390227788161212e-05
3.859999999999999876e+00,1.374741483895044025e+00,1.375834911038144037e+00,-1.093427143100011989e-03
3.870000000000000107e+00,1.374067238027525839e+00,1.375834911038144037e+00,-1.767673010618198148e-03
3.879999999999999893e+00,1.378950177851647085e+00,1.375834911038144037e+00,3.115266813503048127e-03
3.890000000000000124e+00,1.375900341154115525e+00,1.375834911038144037e+00,6.543011597148762348e-05
3.899999999999999911e+00,1.377007788409108091e+00,1.375834911038144037e+00,1.172877370964053867e-03
3.910000000000000142e+00,1.375824487363729975e+00,1.375834911038144037e+00,-1.042367441406177875e-05
3.919999999999999929e+00,1.375659296674072385e+00,1.375834911038144037e+00,-1.756143640716523180e-04
