Repository: Elliot-Wadge/MagnetizationFitting

# MagnetizationFitting

This repository looks to model magnetic moment distribution using a continuous approximation obeying:

$$\phi^{~\prime\prime} = \frac{\text{sin}\phi}{\delta^2}$$

where $\phi$(x) is the angle between the magnetic moment and the external magnetic field as a function of distance from the edge of the device 

$$\delta^2 = \frac{HM_s}{2A}$$

where $H$ is the external magnetic field,  $A$ is the exchange stiffness

with boundary conditions 

$$\phi^{~\prime}(0) = 0$$

$$-2A\phi^{~\prime}(d) - J_1\text{sin}(2\phi(d)) - J_2\text{sin}(4\phi(d))$$

where $J_1$ is the Bilinear interlayer exchange and $J_2$ is the Biquadratic interlayer exchange coupling, $\textcolor{orange}{\underline{\text{\small both are defined as positive}}}$, d is the distance to the interface.

In this work we solve this using a hand written shooting method for solving BVPs in order to get the desired stability and speed, this makes the function
compatible with scipy.optimize.curve_fit for ease of use

# Examples

see the notebook folder for templates on how to use these functions to fit magnetization data, as well as an example of the discrete method of solving
that utilizes minimization.

File: notebooks/J1-7-inplane-295K-N-fit.csv (part 1 of 2)
# ran on: 2022-08-08
# method = continuous (https://github.com/Elliot-Wadge/MagnetizationFitting)
# Ms = 1375.83 kA/m
# Mr/Ms = 0.2803
# J1 = 2.6907 +/- 0.0037 mJ/m^2
# J2 = 1.6889 +/- 0.0038 mJ/m^2
# A = 3.0000 +/- 0.0361 * 10 pJ/m
# theta from data = 147.44 degrees
# theta from model = 120.00 degrees
# average theta = 133.72 degrees
# measured saturation field = 3.030 T
# model saturation field = 2.950 T
# red chisq = 6.733 +/- 0.054
# standard deviation = 0.001411
# 
# Field (T),Mag (Data) (kA/m),Mag (Model) (kA/m),Residuals(kA/m)
0.000000000000000000e+00,3.856474763673552464e-01,4.387840007245095708e-01,-5.313652435715435218e-02
1.000000000000000021e-02,4.897155754710322828e-01,4.655569728921906125e-01,2.415860257884167375e-02
2.000000000000000042e-02,5.203906443067314314e-01,4.888709424668479242e-01,3.151970183988352103e-02
2.999999999999999889e-02,5.380848061069982702e-01,5.097123063117535713e-01,2.837249979524470583e-02
4.000000000000000083e-02,5.522580029270662827e-01,5.286862056139368660e-01,2.357179731312941673e-02
5.000000000000000278e-02,5.668129911305291868e-01,5.461854289364637127e-01,2.062756219406550184e-02
5.999999999999999778e-02,5.800529201245203659e-01,5.624819791276672865e-01,1.757094099685310717e-02
7.000000000000000666e-02,5.890507226363441706e-01,5.777677517147964403e-01,1.128297092154771815e-02
8.000000000000000167e-02,6.025027579544436351e-01,5.921907594528932339e-01,1.031199850155040121e-02
8.999999999999999667e-02,6.112460328773373641e-01,6.058757326126701370e-01,5.370300264667206280e-03
1.000000000000000056e-01,6.202014141243393786e-01,6.189745608767194263e-01,1.226853247619965302e-03
1.100000000000000006e-01,6.317444925254636079e-01,6.314365886519417437e-01,3.079038735219050875e-04
1.199999999999999956e-01,6.422694605708676452e-01,6.433850332200375943e-01,-1.115572649169960847e-03
1.300000000000000044e-01,6.531337987348450058e-01,6.548697694459055807e-01,-1.735970711060626052e-03
1.400000000000000133e-01,6.602226443296933533e-01,6.659333808344447547e-01,-5.710736504751384897e-03
1.499999999999999944e-01,6.701112934027723123e-01,6.766122219573450502e-01,-6.500928554572764882e-03
1.600000000000000033e-01,6.818240568631831477e-01,6.869376216746638786e-01,-5.113564811480733434e-03
1.700000000000000122e-01,7.050329830902676287e-01,6.969368021316516559e-01,8.096180958615941531e-03
1.799999999999999933e-01,7.172972229933602950e-01,7.066335932700015254e-01,1.066362972335868631e-02
1.900000000000000022e-01,7.234103794973103518e-01,7.160489956769165998e-01,7.361383820393684399e-03
2.000000000000000111e-01,7.373290487284480665e-01,7.252016292377027051e-01,1.212741949074536141e-02
2.099999999999999922e-01,7.467934851533103435e-01,7.341080946128449858e-01,1.268539054046538377e-02
2.200000000000000011e-01,7.547307560445921659e-01,7.427832673302386945e-01,1.194748871435353209e-02
2.300000000000000100e-01,7.623710780821224553e-01,7.512405391945874422e-01,1.113053888753496104e-02
2.399999999999999911e-01,7.692053960880408381e-01,7.594920180768907070e-01,9.713378011150120700e-03
2.500000000000000000e-01,7.739610721176970465e-01,7.675486945075604694e-01,6.412377610136602187e-03
2.600000000000000089e-01,7.811347602421887526e-01,7.754205815571216798e-01,5.714178685066979152e-03
2.700000000000000178e-01,7.861025425959535795e-01,7.831168330458153637e-01,2.985709550138211914e-03
2.800000000000000266e-01,7.929368606018719623e-01,7.906458440383828945e-01,2.291016563489048277e-03
2.899999999999999800e-01,7.993045446947518728e-01,7.980153367556913624e-01,1.289207939060482916e-03
2.999999999999999889e-01,8.043995908429816266e-01,8.052324344021684066e-01,-8.328435591868503561e-04
3.099999999999999978e-01,8.095370582560330597e-01,8.123037249181356279e-01,-2.766666662102488811e-03
3.200000000000000067e-01,8.139957854319376240e-01,8.192353162836750746e-01,-5.239530851737359517e-03
3.300000000000000155e-01,8.242662258884115856e-01,8.260328846997200269e-01,-1.766658811308413840e-03
3.400000000000000244e-01,8.327125519575536705e-01,8.327017167334762604e-01,1.083522407735346264e-05
3.499999999999999778e-01,8.347532670386228482e-01,8.392467463249919657e-01,-4.493479286369109725e-03
3.599999999999999867e-01,8.418421126334713067e-01,8.456725873981868480e-01,-3.830474764715528259e-03
3.699999999999999956e-01,8.449433593350823557e-01,8.519930050771276075e-01,-7.049645742045257922e-03
3.800000000000000044e-01,8.531775790801159332e-01,8.581757409517123403e-01,-4.998161871596452227e-03
3.900000000000000133e-01,8.592907355840659900e-01,8.642535674319635763e-01,-4.962831847897600235e-03
4.000000000000000222e-01,8.633676713765754407e-01,8.702666841882905624e-01,-6.899012811715152065e-03
4.099999999999999756e-01,8.675718709635500403e-01,8.761564754038150271e-01,-8.584604440264936506e-03
4.199999999999999845e-01,8.742365039101817059e-01,8.819494525083224623e-01,-7.712948598140696548e-03
4.299999999999999933e-01,8.793315500584114597e-01,8.876486489995499829e-01,-8.317098941138509338e-03
4.400000000000000022e-01,8.859113404753999887e-01,8.932569298349193332e-01,-7.345589359519307145e-03
4.500000000000000111e-01,8.895216423548709672e-01,8.987770118707935074e-01,-9.255369515922469079e-03
4.600000000000000200e-01,8.898655068430730841e-01,9.042114746815533843e-01,-1.434596783848029848e-02
4.699999999999999734e-01,8.973785650861383356e-01,9.095627703768969230e-01,-1.218420529075861687e-02
4.799999999999999822e-01,9.020069773213298392e-01,9.148332325306572921e-01,-1.282625520932746503e-02
4.899999999999999911e-01,9.122774177778038007e-01,9.200250843172982362e-01,-7.747666539494472808e-03
5.000000000000000000e-01,9.168209874833516126e-01,9.251404459401680880e-01,-8.319458456816405945e-03
5.100000000000000089e-01,9.220432974260464043e-01,9.301813414252934065e-01,-8.138043999246948393e-03
5.200000000000000178e-01,9.270110797798112312e-01,9.351497048456033356e-01,-8.138625065792133920e-03
5.300000000000000266e-01,9.268034678253317393e-01,9.400473860327664966e-01,-1.324391820743482315e-02
5.400000000000000355e-01,9.300743995862293945e-01,9.448761558272068539e-01,-1.480175624097747160e-02
5.500000000000000444e-01,9.383934618609063305e-01,9.496377109110544223e-01,-1.124424905014810225e-02
5.600000000000000533e-01,9.414522872976958112e-01,9.543336782637871218e-01,-1.288139096609124297e-02
5.699999999999999512e-01,9.492622943945127068e-01,9.589656192759030695e-01,-9.703324881390359286e-03
5.799999999999999600e-01,9.545694468668507460e-01,9.635350335521439824e-01,-8.965586685293194802e-03
5.899999999999999689e-01,9.552951027384479765e-01,9.680433624324155106e-01,-1.274825969396753064e-02
5.999999999999999778e-01,9.603901488866777303e-01,9.724919922555822493e-01,-1.210184336890443059e-02
6.099999999999999867e-01,9.643398208847224762e-01,9.768822573887196992e-01,-1.254243650399718482e-02
6.199999999999999956e-01,9.705378199183157806e-01,9.812154430420959583e-01,-1.067762312378022806e-02
6.300000000000000044e-01,9.733845390309967538e-01,9.854927878881377667e-01,-1.210824885714105112e-02
6.400000000000000133e-01,9.792431679460165128e-01,9.897154865007948832e-01,-1.047231855477836343e-02
6.500000000000000222e-01,9.848472692721064181e-01,9.938846916301655732e-01,-9.037422358059151589e-03
6.600000000000000311e-01,9.897302090962277754e-01,9.980015163257804911e-01,-8.271307229552792017e-03
6.700000000000000400e-01,9.893953333472832457e-01,1.002067035920691573e+00,-1.267170257340827916e-02
6.800000000000000488e-01,9.950418559381948302e-01,1.006082289887381798e+00,-1.104043394918691710e-02
6.899999999999999467e-01,9.998399532326728290e-01,1.010048283575489370e+00,-1.020833034281650765e-02
6.999999999999999556e-01,1.001923089578563797e+00,1.013965989840440063e+00,-1.204290026187622778e-02
7.099999999999999645e-01,1.006000025371073248e+00,1.017836350571266202e+00,-1.183632520019298369e-02
7.199999999999999734e-01,1.012537394523239875e+00,1.021660278125156029e+00,-9.122883601916039614e-03
7.299999999999999822e-01,1.015172007311812674e+00,1.025438656675629723e+00,-1.026664936381714403e-02
7.399999999999999911e-01,1.018145990218958685e+00,1.029172343480629248e+00,-1.102635326167055244e-02
7.500000000000000000e-01,1.019677650122167822e+00,1.032862170076296549e+00,-1.318451995412880939e-02
7.600000000000000089e-01,1.025833227890939225e+00,1.036508943401709626e+00,-1.067571551077025477e-02
7.700000000000000178e-01,1.031097959098455918e+00,1.040113446859425528e+00,-9.015487760969656192e-03
7.800000000000000266e-01,1.036235426511507240e+00,1.043676441316272685e+00,-7.441014804765506974e-03
7.900000000000000355e-01,1.036748976058996297e+00,1.047198666048484883e+00,-1.044968998948870437e-02
8.000000000000000444e-01,1.037517053195415206e+00,1.050680839634935193e+00,-1.316378643952005774e-02
8.100000000000000533e-01,1.042060622900963018e+00,1.054123660801939755e+00,-1.206303790097670338e-02
8.199999999999999512e-01,1.046519350076867694e+00,1.057527809222816195e+00,-1.100845914594836793e-02
8.299999999999999600e-01,1.052802191640104468e+00,1.060893931026311687e+00,-8.091739386207214349e-03
8.399999999999999689e-01,1.055394383163855476e+00,1.064222678889328755e+00,-8.828295725473311525e-03
8.499999999999999778e-01,1.063204390260672261e+00,1.067514686334922969e+00,-4.310296074250799005e-03
8.599999999999999867e-01,1.061172663918861003e+00,1.070770553028477678e+00,-9.597889109616801820e-03
8.699999999999999956e-01,1.066607080185663969e+00,1.073990875554721613e+00,-7.383795369057808040e-03
8.800000000000000044e-01,1.067714527440656314e+00,1.077176243505272968e+00,-9.461716064616538038e-03
8.900000000000000133e-01,1.070179455169942173e+00,1.080327222349126925e+00,-1.014776717918472980e-02
9.000000000000000222e-01,1.073238280606731543e+00,1.083444363582268810e+00,-1.020608297553720137e-02
9.100000000000000311e-01,1.080624075055331978e+00,1.086528205210250064e+00,-5.904130154918201152e-03
9.200000000000000400e-01,1.083173845314261197e+00,1.089579272248420994e+00,-6.405426934159761353e-03
9.300000000000000488e-01,1.086275092015872357e+00,1.092598077190306327e+00,-6.322985174434049387e-03
9.399999999999999467e-01,1.088018858243189779e+00,1.095585120426091352e+00,-7.566262182901687533e-03
9.499999999999999556e-01,1.090186837118723995e+00,1.098540890656777069e+00,-8.354053538053057143e-03
9.599999999999999645e-01,1.097360525243215701e+00,1.101465865270665034e+00,-4.105340027449311778e-03
9.699999999999999734e-01,1.096389330521946093e+00,1.104360510746780655e+00,-7.971180224834560277e-03
9.799999999999999822e-01,1.099193628369805387e+00,1.107225283022540641e+00,-8.031654652735245245e-03
9.899999999999999911e-01,1.105858261316437385e+00,1.110060627824488222e+00,-4.202366508050998754e-03
1.000000000000000000e+00,1.107220236160359583e+00,1.112866981000058875e+00,-5.646744839699149171e-03
1.010000000000000009e+00,1.112484967367876054e+00,1.115644768826653976e+00,-3.159801458777972485e-03
1.020000000000000018e+00,1.114483261184123553e+00,1.118394408305324994e+00,-3.911147121201417193e-03
1.030000000000000027e+00,1.116863346383766276e+00,1.121116307484357311e+00,-4.252961100591048059e-03
1.040000000000000036e+00,1.118310163757331832e+00,1.123810865719456320e+00,-5.500701962124304907e-03
1.050000000000000044e+00,1.119756981130897833e+00,1.126478473938122171e+00,-6.721492807224280393e-03
1.060000000000000053e+00,1.126718562931281031e+00,1.129119514894860066e+00,-2.400951963578967611e-03
1.070000000000000062e+00,1.126129159593406870e+00,1.131734363411834199e+00,-5.605203818427468600e-03
1.080000000000000071e+00,1.128806193646801015e+00,1.134323386603548256e+00,-5.517192956747157817e-03
1.090000000000000080e+00,1.130804487463048513e+00,1.136886944133652211e+00,-6.082456670603733108e-03
1.100000000000000089e+00,1.134372368077698034e+00,1.139425388417652396e+00,-5.053020339954418863e-03
1.110000000000000098e+00,1.140655209640934586e+00,1.141939064829146089e+00,-1.283855188211552442e-03
1.120000000000000107e+00,1.143459507488794102e+00,1.144428311900269835e+00,-9.688044114759035647e-04
1.129999999999999893e+00,1.141427781146982401e+00,1.146893461514510770e+00,-5.465680367528295662e-03
1.139999999999999902e+00,1.142959441050191538e+00,1.149334839085939475e+00,-6.375398035747813566e-03
1.149999999999999911e+00,1.151872401032371984e+00,1.151752763735700125e+00,1.196372966720280558e-04
1.159999999999999920e+00,1.151367840224140737e+00,1.154147548486437191e+00,-2.779708262296421654e-03
1.169999999999999929e+00,1.154808457044325332e+00,1.156519500414562529e+00,-1.711043370237087715e-03
1.179999999999999938e+00,1.159606554338803441e+00,1.158868920809327907e+00,7.376335294754471188e-04
1.189999999999999947e+00,1.162877486099701096e+00,1.161196105326755212e+00,1.681380772945837224e-03
1.199999999999999956e+00,1.162881980469330001e+00,1.163501344138075710e+00,-6.193636687458921580e-04
1.209999999999999964e+00,1.165601435787545936e+00,1.165784922072909069e+00,-1.834862853631078839e-04
1.219999999999999973e+00,1.168023942252010228e+00,1.168047118747648883e+00,-2.317649563859199344e-05
1.229999999999999982e+00,1.168282964210569208e+00,1.170288208710526634e+00,-2.005244499957322714e-03
1.239999999999999991e+00,1.168881356287701401e+00,1.172508461576630578e+00,-3.627105288929192029e-03
1.250000000000000000e+00,1.177242839827200127e+00,1.174708142144326395e+00,2.534697682873726134e-03
1.260000000000000009e+00,1.176271645105930519e+00,1.176887510515499446e+00,-6.158654095689702641e-04
1.270000000000000018e+00,1.174791395206800981e+00,1.179046822211774481e+00,-4.255427004973529395e-03
1.280000000000000027e+00,1.177595693054660053e+00,1.181186328286891518e+00,-3.590635232231342670e-03
1.290000000000000036e+00,1.183242215645571749e+00,1.183306275435386024e+00,-6.405978981432584342e-05
1.300000000000000044e+00,1.186725253730577911e+00,1.185406906097359325e+00,1.318347633218476447e-03
1.310000000000000053e+00,1.187959964780035182e+00,1.187488458551266168e+00,4.715062287690701022e-04
1.320000000000000062e+00,1.191188475276111269e+00,1.189551167027240730e+00,1.637308248870449068e-03
1.330000000000000071e+00,1.195180568538977361e+00,1.191595261801276395e+00,3.585306737701097601e-03
1.340000000000000080e+00,1.195694118086466640e+00,1.193620969283316180e+00,2.073148803150468358e-03
1.350000000000000089e+00,1.197183356724853986e+00,1.195628512106748031e+00,1.554844618105942402e-03
1.360000000000000098e+00,1.200072497102356861e+00,1.197618109215138560e+00,2.454387887218107724e-03
1.370000000000000107e+00,1.199652778823768751e+00,1.199589975946299125e+00,6.280287746964513420e-05
1.379999999999999893e+00,1.201226859991799456e+00,1.201544324113808404e+00,-3.174641220088420977e-04
1.389999999999999902e+00,1.205728008432525922e+00,1.203481362086062934e+00,2.246646346463131768e-03
1.399999999999999911e+00,1.208744412604493501e+00,1.205401294862981976e+00,3.343117741511570078e-03
1.409999999999999920e+00,1.207221741440542173e+00,1.207304324145148877e+00,-8.258270460676898439e-05
1.419999999999999929e+00,1.209389720316076389e+00,1.209190648410888302e+00,1.990719051880631687e-04
1.429999999999999938e+00,1.213763604962337705e+00,1.211060462992627595e+00,2.703141969710186332e-03
1.439999999999999947e+00,1.216780009134305507e+00,1.212913960139197167e+00,3.866048995108208909e-03
1.449999999999999956e+00,1.219414621922878306e+00,1.214751329081966480e+00,4.663292840911718168e-03
1.459999999999999964e+00,1.220182699059297216e+00,1.216572756099099539e+00,3.609942960197566955e-03
1.469999999999999973e+00,1.222223414140366504e+00,1.218378424577998498e+00,3.844989562368088341e-03
1.479999999999999982e+00,1.224518656810365647e+00,1.220168515075992000e+00,4.350141734373684337e-03
1.489999999999999991e+00,1.225710946595001127e+00,1.221943205379336428e+00,3.767741215664893728e-03
1.500000000000000000e+00,1.226309338672133764e+00,1.223702670560590455e+00,2.606668111543202979e-03
1.510000000000000009e+00,1.231319542290719937e+00,1.225447083034416851e+00,5.872459256303068191e-03
1.520000000000000018e+00,1.233020887253216014e+00,1.227176612611866391e+00,5.844274641349775368e-03
1.530000000000000027e+00,1.232601168974627903e+00,1.228891426550553945e+00,3.709742424074159717e-03
1.540000000000000036e+00,1.234981254174270626e+00,1.230591689606213457e+00,4.389564568057360144e-03
1.550000000000000044e+00,1.236809862931231629e+00,1.232277564090363375e+00,4.532298840868178615e-03
1.560000000000000053e+00,1.238086995245510691e+00,1.233949209914041001e+00,4.137785331469681291e-03
1.570000000000000062e+00,1.240679186769261477e+00,1.235606784635106203e+00,5.072402134155229621e-03
1.580000000000000071e+00,1.244459173708019506e+00,1.237250443504457120e+00,7.208730203562372686e-03
1.590000000000000080e+00,1.242809238749603029e+00,1.238880339511046369e+00,3.928899238556660123e-03
1.600000000000000089e+00,1.246758910747647553e+00,1.240496623425749956e+00,6.262287321897696928e-03
1.610000000000000098e+00,1.246593720057989962e+00,1.242099443844116857e+00,4.494276213873084347e-03
1.620000000000000107e+00,1.247786009842625665e+00,1.243688947228046349e+00,4.097062614579358164e-03
1.629999999999999893e+00,1.252244737018530341e+00,1.245265277946409510e+00,6.979459072120748966e-03
1.639999999999999902e+00,1.250637223324935432e+00,1.246828578314675529e+00,3.808645010259836643e-03
1.649999999999999911e+00,1.254714159117445105e+00,1.248378988633544129e+00,6.335170483901054854e-03
1.659999999999999920e+00,1.254209598309213858e+00,1.249916647226641420e+00,4.292951082572220474e-03
1.669999999999999929e+00,1.254935254180811199e+00,1.251441690477292257e+00,3.493563703518918345e-03
1.679999999999999938e+00,1.255491224993121824e+00,1.252954252862347184e+00,2.536972130774528544e-03
1.689999999999999947e+00,1.258168259046515969e+00,1.254454466988272232e+00,3.713792058243699408e-03
1.699999999999999956e+00,1.260760450570267199e+00,1.255942463629484696e+00,4.817986940782505514e-03
1.709999999999999964e+00,1.261189157588112897e+00,1.257418371758609821e+00,3.770785829502990624e-03
1.719999999999999973e+00,1.260472490455773142e+00,1.258882318579046977e+00,1.590171876726035336e-03
1.729999999999999982e+00,1.265143323955786103e+00,1.260334429556801306e+00,4.808894398984765554e-03
1.739999999999999991e+00,1.263620652791834997e+00,1.261774828451582176e+00,1.845824340252803829e-03
1.750000000000000000e+00,1.269139911588281322e+00,1.263203637347179331e+00,5.936274241101824334e-03
1.760000000000000009e+00,1.271732103112032330e+00,1.264620976681153586e+00,7.111126430878637189e-03
1.770000000000000018e+00,1.269021636533073982e+00,1.266026965273845617e+00,2.994671259228327137e-03
1.780000000000000027e+00,1.276407430981674196e+00,1.267421720356736170e+00,8.985710624937994634e-03
1.790000000000000036e+00,1.274842338552901078e+00,1.268805357600171435e+00,6.036980952729653800e-03
1.800000000000000044e+00,1.278198112843442313e+00,1.270177991140467810e+00,8.020121702974404229e-03
1.810000000000000053e+00,1.279899457805937946e+00,1.271539733606426248e+00,8.359724199511751538e-03
1.820000000000000062e+00,1.278079837788234974e+00,1.272890696145262845e+00,5.189141642971979024e-03
1.830000000000000071e+00,1.280035710339660682e+00,1.274230988447972113e+00,5.804721891688447571e-03
1.840000000000000080e+00,1.281609791507691609e+00,1.275560718774150448e+00,6.049072733541134041e-03
1.850000000000000089e+00,1.283947455442512542e+00,1.276879993976281158e+00,7.067461466231333631e-03
1.860000000000000098e+00,1.287091123408945492e+00,1.278188919523513212e+00,8.902203885432160776e-03
1.870000000000000107e+00,1.282641384972298404e+00,1.279487599524770758e+00,3.153785447527739354e-03
1.879999999999999893e+00,1.286675899499986286e+00,1.280776136749888217e+00,5.899762750098247639e-03
1.889999999999999902e+00,1.283626062802454726e+00,1.282054632655189597e+00,1.571430147265109357e-03
1.899999999999999911e+00,1.288212053772824328e+00,1.283323187404510124e+00,4.888866368314107036e-03
1.909999999999999920e+00,1.289107394703708387e+00,1.284581899889975842e+00,4.525494813732496013e-03
1.919999999999999929e+00,1.289111889073337291e+00,1.285830867752985052e+00,3.281021320352253690e-03
1.929999999999999938e+00,1.295352309371752275e+00,1.287070187404759203e+00,8.282121966993115716e-03
1.939999999999999947e+00,1.292005523820468849e+00,1.288299954046494555e+00,3.705569773974239870e-03
1.949999999999999956e+00,1.293834132577429630e+00,1.289520261689114822e+00,4.313870888314956346e-03
1.959999999999999964e+00,1.294093154535988610e+00,1.290731203172637898e+00,3.361951363350627539e-03
1.969999999999999973e+00,1.296133869617057899e+00,1.291932870185174664e+00,4.200999431883152037e-03
1.979999999999999982e+00,1.298089742168483829e+00,1.293125353281565859e+00,4.964388886918065166e-03
1.989999999999999991e+00,1.299324453217941100e+00,1.294308741901665671e+00,5.015711316275432013e-03
2.000000000000000000e+00,1.301450010828653525e+00,1.295483124388293383e+00,5.966886440360080236e-03
2.009999999999999787e+00,1.302175666700250867e+00,1.296648588004851721e+00,5.527078695399157901e-03
2.020000000000000018e+00,1.301077208184516332e+00,1.297805218952630346e+00,3.271989231885839410e-03
2.029999999999999805e+00,1.305790462949351083e+00,1.298953102387802039e+00,6.837360561548887043e-03
2.040000000000000036e+00,1.308085705619350447e+00,1.300092322438128001e+00,7.993383181222420489e-03
2.049999999999999822e+00,1.304611656273602094e+00,1.301222962219368284e+00,3.388694054233752726e-03
2.060000000000000053e+00,1.306906898943601014e+00,1.302345103851426211e+00,4.561795092174886213e-03
2.069999999999999840e+00,1.308184031257880298e+00,1.303458828474227227e+00,4.725202783653049965e-03
2.080000000000000071e+00,1.313279077406110051e+00,1.304564216263341070e+00,8.714861142769165375e-03
2.089999999999999858e+00,1.314938001103784115e+00,1.305661346445364801e+00,9.276654658419215480e-03
2.100000000000000089e+00,1.310827632785710684e+00,1.306750297313070908e+00,4.077335472639642341e-03
2.109999999999999876e+00,1.311977501305524818e+00,1.307831146240338027e+00,4.146355065186871532e-03
2.120000000000000107e+00,1.314230322710702392e+00,1.308903969696873615e+00,5.326353013828674134e-03
2.129999999999999893e+00,1.316525565380701535e+00,1.309968843262733218e+00,6.556722117968484878e-03
2.140000000000000124e+00,1.316148268366935437e+00,1.311025841642661671e+00,5.122426724273908445e-03
2.149999999999999911e+00,1.316322447795851058e+00,1.312075038680256212e+00,4.247409115594717559e-03
2.160000000000000142e+00,1.319169166908532143e+00,1.313116507371971942e+00,6.052659536560242581e-03
2.169999999999999929e+00,1.319088818748517689e+00,1.314150319880981632e+00,4.938498867536124035e-03
2.180000000000000160e+00,1.321511325212981758e+00,1.315176547550903186e+00,6.334777662078745764e-03
2.189999999999999947e+00,1.320540130491712150e+00,1.316195260919406085e+00,4.344869572305994597e-03
2.200000000000000178e+00,1.321435471422596208e+00,1.317183817761707232e+00,4.251653660888987836e-03
2.209999999999999964e+00,1.323561029033308856e+00,1.318188939863837783e+00,5.372089169471034459e-03
2.220000000000000195e+00,1.325516901584734786e+00,1.319185669568069263e+00,6.331232016665530940e-03
2.229999999999999982e+00,1.327048561487943923e+00,1.320175212657851649e+00,6.873348830092193378e-03
2.240000000000000213e+00,1.325568311588814163e+00,1.321157581216384713e+00,4.410730372429382332e-03
2.250000000000000000e+00,1.326124282401124788e+00,1.322132843970075244e+00,3.991438431049536273e-03
2.259999999999999787e+00,1.324983402620568462e+00,1.323101066105068835e+00,1.882336515499531595e-03
2.270000000000000018e+00,1.329314866002008211e+00,1.324062312254211005e+00,5.252553747797049193e-03
2.279999999999999805e+00,1.328937568988241891e+00,1.325016646359685080e+00,3.920922628556871778e-03
2.290000000000000036e+00,1.329705646124661023e+00,1.325964131694591375e+00,3.741514430069547720e-03
2.299999999999999822e+00,1.331873625000195238e+00,1.326904830876373786e+00,4.968794123821339802e-03
2.310000000000000053e+00,1.330690323954817122e+00,1.327838805880900752e+00,2.851518073916423264e-03
2.319999999999999840e+00,1.329931235557656022e+00,1.328766118056752488e+00,1.165117500903438538e-03
2.330000000000000071e+00,1.336468604709822428e+00,1.329686828139806654e+00,6.781776570015888433e-03
2.339999999999999858e+00,1.336176150225699910e+00,1.330600996268164193e+00,5.575153957535730620e-03
2.350000000000000089e+00,1.335756431947111800e+00,1.331508681997514820e+00,4.247749949596989032e-03
2.359999999999999876e+00,1.335718505051918914e+00,1.332409944316939487e+00,3.308560734979457824e-03
2.370000000000000107e+00,1.336613845982802973e+00,1.333304841665278850e+00,3.309004317524118048e-03
2.379999999999999893e+00,1.339036352447267486e+00,1.334193431948137221e+00,4.842920499130263720e-03
2.390000000000000124e+00,1.338913583022431242e+00,1.335075772555626372e+00,3.837810466804945052e-03
2.399999999999999911e+00,1.339766502688493732e+00,1.335951889401079784e+00,3.814613287413979887e-03
2.410000000000000142e+00,1.343037434449391387e+00,1.336821182233834504e+00,6.216252215556790535e-03
2.419999999999999929e+00,1.339733070162929751e+00,1.337684360839288100e+00,2.048709323641538169e-03
2.430000000000000160e+00,1.343937269749904129e+00,1.338541483653045372e+00,5.395786096858894675e-03
2.439999999999999947e+00,1.344662925621501692e+00,1.339392603768051693e+00,5.270321853449875561e-03
2.450000000000000178e+00,1.345727951611672246e+00,1.340237773588603964e+00,5.490178023068155097e-03
2.459999999999999964e+00,1.344629493095937711e+00,1.341077044955922393e+00,3.552448140015220922e-03
2.470000000000000195e+00,1.343021979402343025e+00,1.341910469155893626e+00,1.111510246449461548e-03
2.479999999999999982e+00,1.344426375511087013e+00,1.342738096926868518e+00,1.688278584218605655e-03
2.490000000000000213e+00,1.351769748694865436e+00,1.343559978467399052e+00,8.209770227466490003e-03
2.500000000000000000e+00,1.346810955080358418e+00,1.344376163443931738e+00,2.434791636426774080e-03
2.509999999999999787e+00,1.346985134509274040e+00,1.345186700998464824e+00,1.798433510809261749e-03
2.520000000000000018e+00,1.349110692119986465e+00,1.345991639756194180e+00,3.119052363792212696e-03
2.529999999999999805e+00,1.351914989967845981e+00,1.346791027833161181e+00,5.123962134684791232e-03
2.540000000000000036e+00,1.350010527420499651e+00,1.347584912843935001e+00,2.425614576564723030e-03
2.549999999999999822e+00,1.351075553410670205e+00,1.348373341909349543e+00,2.702211501320730958e-03
2.560000000000000053e+00,1.350995205250655973e+00,1.349156361664338943e+00,1.838843586316938738e-03
2.569999999999999840e+00,1.353120762861368398e+00,1.349934018265903424e+00,3.186744595465003296e-03
2.580000000000000071e+00,1.352743465847602078e+00,1.350706357401623814e+00,2.037108445978248836e-03
2.589999999999999858e+00,1.352705538952409414e+00,1.351473424297836345e+00,1.232114654573082235e-03
2.600000000000000089e+00,1.355043202887230347e+00,1.352235263727914027e+00,2.807939159316230962e-03
2.609999999999999876e+00,1.356065807612579333e+00,1.352991920021778816e+00,3.073887590800664874e-03
2.620000000000000107e+00,1.356409672100781671e+00,1.353743437075617395e+00,2.666235025164330127e-03
2.629999999999999893e+00,1.353614362992180187e+00,1.354489858362313948e+00,-8.754953701337176266e-04
2.640000000000000124e+00,1.359515413172021958e+00,1.355231226942781086e+00,4.284186229240856056e-03
2.649999999999999911e+00,1.357823056948783691e+00,1.355967585478463189e+00,1.855471470320586543e-03
2.660000000000000142e+00,1.360669776061464553e+00,1.356698976245322985e+00,3.970799816141451846e-03
2.669999999999999929e+00,1.356220037624817687e+00,1.357425441149762602e+00,-1.205403524944921373e-03
2.680000000000000160e+00,1.359575811915358923e+00,1.358147021747025507e+00,1.428790168333273413e-03
2.689999999999999947e+00,1.360004518933204620e+00,1.358863759262837645e+00,1.140759670366828975e-03
2.700000000000000178e+00,1.362130076543917045e+00,1.359575694619295616e+00,2.554381924621422061e-03
2.709999999999999964e+00,1.361116460557825647e+00,1.360282868466336170e+00,8.335920914896008047e-04
2.720000000000000195e+00,1.363199596903716726e+00,1.360985321220660182e+00,2.214275683056699667e-03
2.729999999999999982e+00,1.362822299889950184e+00,1.361683093114631538e+00,1.139206775318781645e-03
2.740000000000000213e+00,1.364905436235841485e+00,1.362376224258723623e+00,2.529211977117918220e-03
2.750000000000000000e+00,1.364146347838680162e+00,1.363064754722543848e+00,1.081593116136222001e-03
2.759999999999999787e+00,1.365423480152959224e+00,1.363748724643074395e+00,1.674755509884861540e-03
2.770000000000000018e+00,1.364664391755797901e+00,1.364428174370227120e+00,2.362173855706614634e-04
2.779999999999999805e+00,1.365517311421860391e+00,1.365103144653398104e+00,4.141667684621480193e-04
2.790000000000000036e+00,1.363740112668978766e+00,1.365773676914970647e+00,-2.033564245991752867e-03
2.799999999999999822e+00,1.367986733520775156e+00,1.366439813630865530e+00,1.546919889909664086e-03
2.810000000000000053e+00,1.366039849708607035e+00,1.367101598876611090e+00,-1.061749168003997502e-03
2.819999999999999840e+00,1.367062454433956020e+00,1.367759079127672583e+00,-6.966246937166012702e-04
2.830000000000000071e+00,1.368297165483413513e+00,1.368412304460321804e+00,-1.151389769082467827e-04
2.839999999999999858e+00,1.370253038034839221e+00,1.369061330404318433e+00,1.191707630520760135e-03
2.850000000000000089e+00,1.367372886396594378e+00,1.369698449459491485e+00,-2.325563062897139863e-03
2.859999999999999876e+00,1.366995589382828280e+00,1.370339860597701076e+00,-3.344271214872794693e-03
2.870000000000000107e+00,1.366745556163527109e+00,1.370976244169522351e+00,-4.230688005995163377e-03
2.879999999999999893e+00,1.367131841916551016e+00,1.371607411302446788e+00,-4.475569385895848684e-03
2.890000000000000124e+00,1.368366552966008509e+00,1.372234143090876435e+00,-3.867590124867978981e-03
2.899999999999999911e+00,1.368710417454210626e+00,1.372861687287035615e+00,-4.151269832825031127e-03
2.910000000000000142e+00,1.370793553800101483e+00,1.373479777761608567e+00,-2.686223961507036486e-03
2.919999999999999929e+00,1.372028264849558976e+00,1.374095097617697547e+00,-2.066832768138658367e-03
2.930000000000000160e+00,1.367027049970230390e+00,1.374705963236702910e+00,-7.678913266472576528e-03
2.939999999999999947e+00,1.372800836355606791e+00,1.375310706298904950e+00,-2.509869943298164915e-03
2.950000000000000178e+00,1.372593224401127410e+00,1.375834911038144037e+00,-3.241686637016630984e-03
2.959999999999999964e+00,1.372258348652182880e+00,1.375834911038144037e+00,-3.576562385961133423e-03
2.970000000000000195e+00,1.370184201045549610e+00,1.375834911038144037e+00,-5.650709992594430547e-03
2.979999999999999982e+00,1.369637218972496795e+00,1.375834911038144037e+00,-6.197692065647277850e-03
2.990000000000000213e+00,1.373077835792681389e+00,1.375834911038144037e+00,-2.757075245462538640e-03
3.000000000000000000e+00,1.372191483601054918e+00,1.375834911038144037e+00,-3.643427437089074000e-03
3.009999999999999787e+00,1.374401883741411146e+00,1.375834911038144037e+00,-1.433027296732979896e-03
3.020000000000000018e+00,1.372158051075491159e+00,1.375834911038144037e+00,-3.676859962652891632e-03
3.029999999999999805e+00,1.375386561571567023e+00,1.375834911038144037e+00,nan
3.040000000000000036e+00,1.375645583530126226e+00,1.375834911038144037e+00,nan
3.049999999999999822e+00,1.376074290547971701e+00,1.375834911038144037e+00,nan
3.060000000000000053e+00,1.375527308474918664e+00,1.375834911038144037e+00,nan
3.069999999999999840e+00,1.373325897073820689e+00,1.375834911038144037e+00,nan
3.080000000000000071e+00,1.376681671364361703e+00,1.375834911038144037e+00,nan
3.089999999999999858e+00,1.375752897907913663e+00,1.375834911038144037e+00,nan
3.100000000000000089e+00,1.374145384214319199e+00,1.375834911038144037e+00,nan
3.109999999999999876e+00,1.375592201587884977e+00,1.375834911038144037e+00,nan
3.120000000000000107e+00,1.371142463151238111e+00,1.375834911038144037e+00,nan
3.129999999999999893e+00,1.376492036888397941e+00,1.375834911038144037e+00,nan
3.140000000000000124e+00,1.376114739874631621e+00,1.375834911038144037e+00,nan
3.149999999999999911e+00,1.377179765864802397e+00,1.375834911038144037e+00,nan
3.160000000000000142e+00,1.370990755570467012e+00,1.375834911038144037e+00,nan
3.169999999999999929e+00,1.374855585038868178e+00,1.375834911038144037e+00,nan
3.180000000000000160e+00,1.374732815614031933e+00,1.375834911038144037e+00,nan
3.189999999999999947e+00,1.373464672039010681e+00,1.375834911038144037e+00,nan
3.200000000000000178e+00,1.375293280795971240e+00,1.375834911038144037e+00,nan
3.209999999999999964e+00,1.377673365995614185e+00,1.375834911038144037e+00,nan
3.220000000000000195e+00,1.373223627558967097e+00,1.375834911038144037e+00,nan
3.229999999999999982e+00,1.376536980584686320e+00,1.375834911038144037e+00,nan
3.240000000000000213e+00,1.378789801989864339e+00,1.375834911038144037e+00,nan
3.250000000000000000e+00,1.377521658414842642e+00,1.375834911038144037e+00,nan
3.259999999999999787e+00,1.380919853970205669e+00,1.375834911038144037e+00,nan
3.270000000000000018e+00,1.377403383359635303e+00,1.375834911038144037e+00,nan
3.279999999999999805e+00,1.377365456464442861e+00,1.375834911038144037e+00,nan
3.290000000000000036e+00,1.372746032968509056e+00,1.375834911038144037e+00,nan
3.299999999999999822e+00,1.374701905519934986e+00,1.375834911038144037e+00,nan
3.310000000000000053e+00,1.372882285502232014e+00,1.375834911038144037e+00,nan
3.319999999999999840e+00,1.377256170148493331e+00,1.375834911038144037e+00,nan
3.330000000000000071e+00,1.374715388628821922e+00,1.375834911038144037e+00,nan
3.339999999999999858e+00,1.376247048532031059e+00,1.375834911038144037e+00,nan
3.350000000000000089e+00,1.376421227960946680e+00,1.375834911038144037e+00,nan
3.359999999999999876e+00,1.374516765413599906e+00,1.375834911038144037e+00,nan
3.370000000000000107e+00,1.373078936779292158e+00,1.375834911038144037e+00,nan
3.379999999999999893e+00,1.374398490358392788e+00,1.375834911038144037e+00,nan
3.390000000000000124e+00,1.373893929550161319e+00,1.375834911038144037e+00,nan
3.399999999999999911e+00,1.377207282575881209e+00,1.375834911038144037e+00,nan
3.410000000000000142e+00,1.378145044771586614e+00,1.375834911038144037e+00,nan
3.419999999999999929e+00,1.378022275346750591e+00,1.375834911038144037e+00,nan
3.430000000000000160e+00,1.375863285210474185e+00,1.375834911038144037e+00,nan
3.439999999999999947e+00,1.375570830726351224e+00,1.375834911038144037e+00,nan
3.450000000000000178e+00,1.378417549839032308e+00,1.375834911038144037e+00,nan
3.459999999999999964e+00,1.374095075196850591e+00,1.375834911038144037e+00,nan
3.470000000000000195e+00,1.377875062135608175e+00,1.375834911038144037e+00,nan
3.479999999999999982e+00,1.374528276584324749e+00,1.375834911038144037e+00,nan
3.490000000000000213e+00,1.378987003760229646e+00,1.375834911038144037e+00,nan
3.500000000000000000e+00,1.376191694651627939e+00,1.375834911038144037e+00,nan
3.509999999999999787e+00,1.377426405701085654e+00,1.375834911038144037e+00,nan
3.520000000000000018e+00,1.378194482837504120e+00,1.375834911038144037e+00,nan
3.529999999999999805e+00,1.374762854756577557e+00,1.375834911038144037e+00,nan
3.540000000000000036e+00,1.375233983039245045e+00,1.375834911038144037e+00,nan
3.549999999999999822e+00,1.376765642942453960e+00,1.375834911038144037e+00,nan
3.560000000000000053e+00,1.374988444189572556e+00,1.375834911038144037e+00,nan
3.569999999999999840e+00,1.377750320772610282e+00,1.375834911038144037e+00,nan
3.580000000000000071e+00,1.374276271426861928e+00,1.375834911038144037e+00,nan
3.589999999999999858e+00,1.374874663503994343e+00,1.375834911038144037e+00,nan
3.600000000000000089e+00,1.373861047517902945e+00,1.375834911038144037e+00,nan
3.609999999999999876e+00,1.377725876986303888e+00,1.375834911038144037e+00,nan
3.620000000000000107e+00,1.378918166770939813e+00,1.375834911038144037e+00,nan
3.629999999999999893e+00,1.375656223749299967e+00,1.375834911038144037e+00,nan
3.640000000000000124e+00,1.374557765233565210e+00,1.375834911038144037e+00,nan
3.649999999999999911e+00,1.376810586638742784e+00,1.375834911038144037e+00,nan
3.660000000000000142e+00,1.377196872391766913e+00,1.375834911038144037e+00,nan
3.669999999999999929e+00,1.376310520200140441e+00,1.375834911038144037e+00,nan
3.680000000000000160e+00,1.378817869194248091e+00,1.375834911038144037e+00,nan
3.689999999999999947e+00,1.378270887121195276e+00,1.375834911038144037e+00,nan
3.700000000000000178e+00,1.376833058486887085e+00,1.375834911038144037e+00,nan
3.709999999999999964e+00,1.375522493647044042e+00,1.375834911038144037e+00,nan
3.720000000000000195e+00,1.375908779400067949e+00,1.375834911038144037e+00,nan
3.729999999999999982e+00,1.376040537564162003e+00,1.375834911038144037e+00,nan
3.740000000000000213e+00,1.379226626795416522e+00,1.375834911038144037e+00,nan
3.750000000000000000e+00,1.377110057923961683e+00,1.375834911038144037e+00,nan
3.759999999999999787e+00,1.378217505178954250e+00,1.375834911038144037e+00,nan
3.770000000000000018e+00,1.377076625398397702e+00,1.375834911038144037e+00,nan
3.779999999999999805e+00,1.375935745617841155e+00,1.375834911038144037e+00,nan
3.790000000000000036e+00,1.376618980224617150e+00,1.375834911038144037e+00,nan
3.799999999999999822e+00,1.375605364238525530e+00,1.375834911038144037e+00,nan
3.810000000000000053e+00,1.377518815525129892e+00,1.375834911038144037e+00,nan
3.819999999999999840e+00,1.377183939776185140e+00,1.375834911038144037e+00,nan
3.830000000000000071e+00,1.377315697940279415e+00,1.375834911038144037e+00,nan
3.839999999999999858e+00,1.379017042902775048e+00,1.375834911038144037e+00,nan
3.850000000000000089e+00,1.375924784940421919e+00,1.375834911038144037e+00,nan
3.859999999999999876e+00,1.374741483895044025e+00,1.375834911038144037e+00,nan
3.870000000000000107e+00,1.374067238027525839e+00,1.375834911038144037e+00,nan
3.879999999999999893e+00,1.378950177851647085e+00,1.375834911038144037e+00,nan
3.890000000000000124e+00,1.375900341154115525e+00,1.375834911038144037e+00,nan
3.899999999999999911e+00,1.377007788409108091e+00,1.375834911038144037e+00,nan
3.910000000000000142e+00,1.375824487363729975e+00,1.375834911038144037e+00,nan
3.919999999999999929e+00,1.375659296674072385e+00,1.375834911038144037e+00,nan
3.930000000000000160e+00,1.376427373810491295e+00,1.375834911038144037e+00,nan
3.939999999999999947e+00,1.377110608417266846e+00,1.375834911038144037e+00,nan
3.950000000000000178e+00,1.376733311403500970e+00,1.375834911038144037e+00,nan
3.959999999999999964e+00,1.379155817867965261e+00,1.375834911038144037e+00,nan
3.970000000000000195e+00,1.377166512790975350e+00,1.375834911038144037e+00,nan
3.979999999999999982e+00,1.374456046212017002e+00,1.375834911038144037e+00,nan
3.990000000000000213e+00,1.373612115285212321e+00,1.375834911038144037e+00,nan
4.000000000000000000e+00,1.374974090129134963e+00,1.375834911038144037e+00,nan
4.009999999999999787e+00,1.373112048846610200e+00,1.375834911038144037e+00,nan
4.019999999999999574e+00,1.374219496101602322e+00,1.375834911038144037e+00,nan
4.030000000000000249e+00,1.376981372684640270e+00,1.375834911038144037e+00,nan
4.040000000000000036e+00,1.377452500967307314e+00,1.375834911038144037e+00,nan
4.049999999999999822e+00,1.379578058578019961e+00,1.375834911038144037e+00,nan
4.059999999999999609e+00,1.375510111524768320e+00,1.375834911038144037e+00,nan
4.070000000000000284e+00,1.375684290953683719e+00,1.375834911038144037e+00,nan
4.080000000000000071e+00,1.378912801449759806e+00,1.375834911038144037e+00,nan
4.089999999999999858e+00,1.375862964752228024e+00,1.375834911038144037e+00,nan
4.099999999999999645e+00,1.375909880386678719e+00,1.375834911038144037e+00,nan
4.110000000000000320e+00,1.375575004637734411e+00,1.375834911038144037e+00,nan
4.120000000000000107e+00,1.377446034659516982e+00,1.375834911038144037e+00,nan
4.129999999999999893e+00,1.376941473851285513e+00,1.375834911038144037e+00,nan
4.139999999999999680e+00,1.377794393517347782e+00,1.375834911038144037e+00,nan
4.150000000000000355e+00,1.372793178638019418e+00,1.375834911038144037e+00,nan
4.160000000000000142e+00,1.369913026999774353e+00,1.375834911038144037e+00,nan
